Repository: JJH12234/abaqus

File: MaterialData.json
{
  "2.25Cr1Mo": {
    "Density": {
      "Uniform": {
        "ASME": [ [7.75e-9] ]
      }
    },
    "Elastic": {
      "Isotropic": {
        "GB_2023Tests": [
          [208068.08, 0.3,  20],
          [208068.08, 0.3, 200],
          [197166.98, 0.3, 300],
          [181180.32, 0.3, 450],
          [175257.54, 0.3, 482],
          [174168.81, 0.3, 510],
          [165829.96, 0.3, 530]
        ],
        "GZ_2023Tests": [
          [212894.25, 0.3,  20],
          [212894.25, 0.3, 200],
          [190503.42, 0.3, 400],
          [181957.66, 0.3, 482],
          [181900.33, 0.3, 510]
        ]
      }
    },
    "Conductivity": {
      "Isotropic": {
        "ASME": [
          [36.4,  40],
          [36.9, 100],
          [37.1, 150],
          [37.2, 175],
          [37.2, 200],
          [37.2, 225],
          [37.1, 250],
          [36.9, 275],
          [36.7, 300],
          [36.5, 325],
          [36.2, 350],
          [35.8, 375],
          [35.4, 400],
          [35  , 425],
          [34.6, 450],
          [34.2, 475],
          [33.7, 500],
          [33.3, 525],
          [32.8, 550]
        ]
      }
    },
    "Specific Heat": {
      "Constant Pressure": {
        "ASME": [
          [456000000,  40],
          [483000000, 100],
          [501000000, 150],
          [510000000, 175],
          [519000000, 200],
          [529000000, 225],
          [538000000, 250],
          [547000000, 275],
          [558000000, 300],
          [569000000, 325],
          [580000000, 350],
          [591000000, 375],
          [602000000, 400],
          [614000000, 425],
          [628000000, 450],
          [642000000, 475],
          [657000000, 500],
          [675000000, 525],
          [693000000, 550]
        ]
      }
    },
    "Expansion": {
      "Isotropic": {
        "ASME_lineB": [
          [1.15e-5,  20],
          [1.18e-5,  50],
          [1.19e-5,  75],
          [1.21e-5, 100],
          [1.23e-5, 125],
          [1.24e-5, 150],
          [1.26e-5, 175],
          [1.27e-5, 200],
          [1.29e-5, 225],
          [1.3e-5 , 250],
          [1.32e-5, 275],
          [1.33e-5, 300],
          [1.34e-5, 325],
          [1.36e-5, 350],
          [1.37e-5, 375],
          [1.38e-5, 400],
          [1.4e-5 , 425],
          [1.41e-5, 450],
          [1.42e-5, 475],
          [1.44e-5, 500],
          [1.45e-5, 525],
          [1.46e-5, 550],
          [1.47e-5, 575],
          [1.48e-5, 600]
        ]
      }
    },
    "Plastic": {
      "Isotropic": {
        "GB_2023Tests": [
          [269.14411, 0       ,  20],
          [289.14411, 0.000308,  20],
          [309.14411, 0.00053 ,  20],
          [329.14411, 0.00088 ,  20],
          [349.14411, 0.00142 ,  20],
          [369.14411, 0.00222 ,  20],
          [389.14411, 0.00341 ,  20],
          [409.14411, 0.00511 ,  20],
          [429.14411, 0.00752 ,  20],
          [449.14411, 0.01087 ,  20],
          [469.14411, 0.01546 ,  20],
          [489.14411, 0.02168 ,  20],
          [509.14411, 0.02998 ,  20],
          [529.14411, 0.04094 ,  20],
          [549.14411, 0.05527 ,  20],
          [569.14411, 0.07382 ,  20],
          [589.14411, 0.09761 ,  20],
          [612.19905, 0.13315 ,  20],
          [263.33749, 0       , 200],
          [283.33749, 0.000162, 200],
          [303.33749, 0.000331, 200],
          [323.33749, 0.000646, 200],
          [343.33749, 0.00121 , 200],
          [363.33749, 0.00219 , 200],
          [383.33749, 0.00384 , 200],
          [403.33749, 0.00655 , 200],
          [423.33749, 0.01088 , 200],
          [443.33749, 0.01765 , 200],
          [463.33749, 0.02802 , 200],
          [483.33749, 0.04364 , 200],
          [503.33749, 0.06675 , 200],
          [511.14381, 0.0784  , 200],
          [256.44519, 0       , 300],
          [276.44519, 0.000122, 300],
          [296.44519, 0.000265, 300],
          [316.44519, 0.000546, 300],
          [336.44519, 0.00108 , 300],
          [356.44519, 0.00204 , 300],
          [376.44519, 0.00374 , 300],
          [396.44519, 0.00664 , 300],
          [416.44519, 0.01145 , 300],
          [436.44519, 0.01926 , 300],
          [456.44519, 0.03164 , 300],
          [476.44519, 0.0509  , 300],
          [492.38078, 0.0733  , 300],
          [217.16773, 0       , 450],
          [237.16773, 4.43e-5 , 450],
          [257.16773, 0.000113, 450],
          [277.16773, 0.000268, 450],
          [297.16773, 0.000599, 450],
          [317.16773, 0.00127 , 450],
          [337.16773, 0.00257 , 450],
          [357.16773, 0.00501 , 450],
          [377.16773, 0.0094  , 450],
          [397.16773, 0.01707 , 450],
          [417.16773, 0.0301  , 450],
          [437.16773, 0.0517  , 450],
          [454.66081, 0.0814  , 450],
          [200.22724, 0       , 482],
          [220.22724, 3.96e-5 , 482],
          [240.22724, 0.000103, 482],
          [260.22724, 0.000248, 482],
          [280.22724, 0.00056 , 482],
          [300.22724, 0.0012  , 482],
          [320.22724, 0.00243 , 482],
          [340.22724, 0.00474 , 482],
          [360.22724, 0.00888 , 482],
          [380.22724, 0.0161  , 482],
          [400.22724, 0.0283  , 482],
          [420.22724, 0.0483  , 482],
          [439.10656, 0.0784  , 482],
          [181.48235, 0       , 510],
          [201.48235, 1.08e-5 , 510],
          [221.48235, 3.32e-5 , 510],
          [241.48235, 9.25e-5 , 510],
          [261.48235, 0.000238, 510],
          [281.48235, 0.00057 , 510],
          [301.48235, 0.00129 , 510],
          [321.48235, 0.00275 , 510],
          [341.48235, 0.00563 , 510],
          [361.48235, 0.0111  , 510],
          [381.48235, 0.021   , 510],
          [401.48235, 0.0384  , 510],
          [418.41711, 0.0627  , 510],
          [157.09894, 0       , 530],
          [177.09894, 7.88e-6 , 530],
          [197.09894, 2.89e-5 , 530],
          [217.09894, 9.37e-5 , 530],
          [237.09894, 0.000274, 530],
          [257.09894, 0.000733, 530],
          [277.09894, 0.00182 , 530],
          [297.09894, 0.00425 , 530],
          [317.09894, 0.00939 , 530],
          [337.09894, 0.01975 , 530],
          [357.09894, 0.03981 , 530],
          [377.09894, 0.07723 , 530],
          [387.01717, 0.1059  , 530]
        ],
        "GZ-2023Tests": [
          [304.4112   , 0       ,  20],
          [324.4112   , 0.00144 ,  20],
          [344.4112   , 0.00228 ,  20],
          [364.4112   , 0.00352 ,  20],
          [384.4112   , 0.0053  ,  20],
          [404.4112   , 0.00782 ,  20],
          [424.4112   , 0.01133 ,  20],
          [444.4112   , 0.01613 ,  20],
          [464.4112   , 0.0226  ,  20],
          [484.4112   , 0.03123 ,  20],
          [504.4112   , 0.0426  ,  20],
          [524.4112   , 0.05741 ,  20],
          [544.4112   , 0.0765  ,  20],
          [564.4112   , 0.10089 ,  20],
          [584.4112   , 0.13178 ,  20],
          [604.4112   , 0.17059 ,  20],
          [617.04332  , 0.2     ,  20],
          [268.2150853, 0       , 200],
          [320.7247806, 0.00144 , 200],
          [338.317857 , 0.00228 , 200],
          [355.7952783, 0.00352 , 200],
          [372.4508459, 0.0053  , 200],
          [389.5601145, 0.00782 , 200],
          [406.9285356, 0.01133 , 200],
          [423.2939328, 0.01613 , 200],
          [440.1306738, 0.0226  , 200],
          [457.1611976, 0.03123 , 200],
          [473.3909281, 0.0426  , 200],
          [490.1104592, 0.05741 , 200],
          [506.7178991, 0.0765  , 200],
          [522.8287446, 0.10089 , 200],
          [539.7673529, 0.13178 , 200],
          [227.99718  , 0       , 400],
          [247.99718  , 0.000107, 400],
          [267.99718  , 0.00024 , 400],
          [287.99718  , 0.000508, 400],
          [307.99718  , 0.00103 , 400],
          [327.99718  , 0.00198 , 400],
          [347.99718  , 0.00367 , 400],
          [367.99718  , 0.00659 , 400],
          [387.99718  , 0.01145 , 400],
          [407.99718  , 0.01936 , 400],
          [427.99718  , 0.03193 , 400],
          [447.99718  , 0.05146 , 400],
          [467.99718  , 0.0812  , 400],
          [490.25949  , 0.132   , 400],
          [163.93082  , 0       , 450],
          [183.93082  , 6.32e-5 , 450],
          [203.93082  , 0.000147, 450],
          [223.93082  , 0.000316, 450],
          [243.93082  , 0.000636, 450],
          [263.93082  , 0.00121 , 450],
          [283.93082  , 0.0022  , 450],
          [303.93082  , 0.00384 , 450],
          [323.93082  , 0.00648 , 450],
          [343.93082  , 0.01057 , 450],
          [363.93082  , 0.01678 , 450],
          [383.93082  , 0.026   , 450],
          [403.93082  , 0.03939 , 450],
          [423.93082  , 0.0585  , 450],
          [443.93082  , 0.0853  , 450],
          [463.93082  , 0.122   , 450],
          [469.46337  , 0.135   , 450],
          [189.63381  , 0       , 510],
          [209.63381  , 8.36e-5 , 510],
          [229.63381  , 0.000198, 510],
          [249.63381  , 0.000438, 510],
          [269.63381  , 0.000911, 510],
          [289.63381  , 0.0018  , 510],
          [309.63381  , 0.00339 , 510],
          [329.63381  , 0.00613 , 510],
          [349.63381  , 0.01073 , 510],
          [369.63381  , 0.0182  , 510],
          [389.63381  , 0.03    , 510],
          [409.63381  , 0.0482  , 510],
          [429.63381  , 0.0758  , 510],
          [443.81586  , 0.10317 , 510],
          [179.53929  , 0       , 538],
          [199.53929  , 0.0001  , 538],
          [219.53929  , 0.000245, 538],
          [239.53929  , 0.000554, 538],
          [259.53929  , 0.00117 , 538],
          [279.53929  , 0.00235 , 538],
          [299.53929  , 0.00448 , 538],
          [319.53929  , 0.00819 , 538],
          [339.53929  , 0.01445 , 538],
          [359.53929  , 0.02468 , 538],
          [379.53929  , 0.04095 , 538],
          [399.53929  , 0.06619 , 538],
          [416.53129  , 0.09771 , 538]
        ]
      }
    },
    "Creep": {
      "Power": {
        "fitted_by_ASME_ISO": [],
        "fitted_by_2023Test": [
          [392.444484 , 28.58 , -0.6509, 1, 400],
          [406.1052987, 10.92 , -0.5283, 1, 450],
          [691.2311831,  3.59 , -0.5014, 1, 482],
          [395.7301485,  4.966, -0.4736, 1, 510],
          [340.0053862,  4.983, -0.348 , 1, 538]
        ]
      },
      "Time_Power": {
        "fitted_by_2023Test": [
          [392.444484 , 28.58 , -0.6509, 1, 400],
          [406.1052987, 10.92 , -0.5283, 1, 450],
          [691.2311831,  3.59 , -0.5014, 1, 482],
          [395.7301485,  4.966, -0.4736, 1, 510],
          [340.0053862,  4.983, -0.348 , 1, 538]
        ]
      },
      "User_defined": {
        "NB_TH_q0": [
          [400, 1, 392.444484 , 28.58 , -0.6509],
          [450, 1, 406.1052987, 10.92 , -0.5283],
          [482, 1, 691.2311831,  3.59 , -0.5014],
          [510, 1, 395.7301485,  4.966, -0.4736],
          [538, 1, 340.0053862,  4.983, -0.348 ]
        ],
        "NB_SH_q0": [
          [400, 1, 392.444484 , 28.58 , -0.6509],
          [450, 1, 406.1052987, 10.92 , -0.5283],
          [482, 1, 691.2311831,  3.59 , -0.5014],
          [510, 1, 395.7301485,  4.966, -0.4736],
          [538, 1, 340.0053862,  4.983, -0.348 ]
        ],
        "NB+N_q0": [
          [400, 1,  417.3043804, 21.5  , -0.852 , 394.3857269, 57.86 ],
          [450, 1, 1456.800174 ,  2.541, -0.9028, 406.2447096, 18.89 ],
          [482, 1,  692.0861631,  3.589, -0.5015, 530.4182364,  7.535],
          [510, 1, 1442.817062 ,  2.162, -0.5677, 379.5325557,  8.549],
          [538, 1,  750.3491866,  3.261, -0.9087, 294.4888176,  9.214]
        ],
        "RCC_q0": {
          "fitted_by_ASME_ISO": [],
          "fitted_by_2023Test": [
            [400, 1, 399.6133473, 23.08 , -0.6733, 394.3857269, 57.86 ],
            [450, 1, 403.6786758, 11.56 , -0.598 , 408.2303045, 18.89 ],
            [482, 1, 592.3749238,  4.089, -0.5399, 501.3181752,  7.933],
            [510, 1, 544.7206486,  3.682, -0.4937, 382.1866435,  8.508],
            [538, 1, 382.5080257,  4.128, -0.4519, 294.4888176,  9.214]
          ]
        }
      }
    },
    "user_RepresentativeStress": {
      "ASME2021method(Huddleston)": [ [0.67, 0.16, 1] ],
      "ASME1995method(Huddleston)": [ [0.9 , 0.16, 1] ],
      "RCCmethod(Hayhurst)"       : [ [0.9          ] ]
    },
    "user_CreepRuptureLife": {
      "Direct": {
        "ASME": [
          ["NaN", 10, 30, 100, 300, 1000, 3000, 10000, 30000, 100000, 300000],
          [
            371  , 406.8, 406.8, 406.8, 406.8, 406.8, 406.8, 406.8, 406.8,
            372.3, 337.8
          ],
          [
            399  , 399.9, 393.0, 386.1, 376.5, 365.4, 353.0, 330.9, 298.5,
            258.6, 235.1
          ],
          [
            427  , 386.1, 382.7, 372.3, 334.4, 296.5, 258.6, 237.9, 210.3,
            186.2, 165.5
          ],
          [
            454  , 358.5, 348.2, 317.2, 279.2, 241.3, 213.7, 189.6, 165.5,
            144.8, 127.6
          ],
          [
            482  , 317.2, 282.7, 248.2, 220.6, 193.1, 172.4, 148.9, 131.0,
            113.1,  97.2
          ],
          [
            510  , 275.8, 241.3, 206.8, 179.3, 153.1, 134.4, 117.2, 100.7,
             86.9,  75.8
          ],
          [
            538  , 217.2, 189.6, 165.5, 144.8, 123.4, 104.8,  90.3,  75.8,
             64.8,  54.5
          ],
          [
            566  , 179.3, 155.1, 131.0, 113.8,  96.5,  82.7,  68.9,  57.2,
             48.3,  40.0
          ],
          [593, 144.8, 124.1, 104.1, 89.6, 74.5, 62.7, 51.7, 42.7, 34.5, 28.3],
          [621, 117.2, 97.2, 81.4, 67.6, 55.2],
          [649, 93.1, 76.5, 63.4, 52.4, 42.7]
        ]
      },
      "Larson_Miller": {
        "fittedASME"    : [ [ -1682,   593.5,  25940, 21.44  ] ],
        "fitted2023Test": [ [-14120, 59180  , -44700, 18.7055] ]
      }
    },
    "user_FatigueLife": {
      "Direct": {
        "ASME": [
            [0,425,480],
            [10,0.056,0.04],
            [40,0.023,0.0163],
            [100,0.013,0.0097],
            [200,0.0094,0.007],
            [400,0.007,0.0056],
            [1000,0.0052,0.0042],
            [2000,0.0044,0.0039],
            [4000,0.004,0.0035],
            [10000,0.0032,0.00265],
            [20000,0.0026,0.00215],
            [40000,0.0023,0.00182],
            [100000,0.00195,0.00158],
            [200000,0.00173,0.00142],
            [400000,0.00155,0.0013],
            [1000000,0.00137,0.00118]
        ]
      },
      "Langer": {
        "fittedASME": [
          [704, 0.45809, -0.62904, 0.00327],
          [871, 0.84659, -0.74498, 0.00249],
          [950, 2.70614, -0.85561, 0.00153]
        ]
      },
      "Manson_Coffin": []
    },
    "user_CreepFatigueInteractionCriterion": {
      "ASME": [ [0.1, 0.1] ],
      "RCC" : [ [0.3, 0.3] ]
    },
    "user_AnalysisType": {
      "inelasticity": [ [0.5] ],
      "elasticity"  : [ [0.3] ]
    }
  },
  "LiquidNa": {
    "Conductivity": {
      "Isotropic": {
        "default": [
          [81.8 , 200],
          [79.16, 250],
          [76.58, 300],
          [74.06, 350],
          [71.59, 400],
          [69.19, 450],
          [66.84, 500],
          [64.55, 550],
          [62.32, 600]
        ]
      }
    },
    "Density": {
      "Uniform": {
        "default": [
          [9.0356e-10, 200],
          [8.9179e-10, 250],
          [8.7996e-10, 300],
          [8.6809e-10, 350],
          [8.5617e-10, 400],
          [8.4422e-10, 450],
          [8.3223e-10, 500],
          [8.202e-10 , 550],
          [8.0816e-10, 600]
        ]
      }
    },
    "Specific Heat": {
      "Constant Pressure": {
        "default": [
          [1339120000, 200],
          [1320500000, 250],
          [1304200000, 300],
          [1290210000, 350],
          [1278540000, 400],
          [1269180000, 450],
          [1262130000, 500],
          [1257390000, 550],
          [1254970000, 600]
        ]
      }
    }
  },
  "SA336": {
    "Conductivity": {
      "Isotropic": {
        "default": [
          [36.4,  40],
          [36.9, 100],
          [37.1, 150],
          [37.2, 175],
          [37.2, 200],
          [37.2, 225],
          [37.1, 250],
          [36.9, 275],
          [36.7, 300],
          [36.5, 325],
          [36.2, 350],
          [35.8, 375],
          [35.4, 400],
          [35  , 425],
          [34.6, 450],
          [34.2, 475],
          [33.7, 500],
          [33.3, 525],
          [32.8, 550]
        ]
      }
    },
    "Density": {
      "Uniform": {
        "default": [ [7.75e-09] ]
      }
    },
    "Specific Heat": {
      "Constant Pressure": {
        "default": [
          [456000000,  40],
          [483000000, 100],
          [501000000, 150],
          [510000000, 175],
          [519000000, 200],
          [529000000, 225],
          [538000000, 250],
          [547000000, 275],
          [558000000, 300],
          [569000000, 325],
          [580000000, 350],
          [591000000, 375],
          [602000000, 400],
          [614000000, 425],
          [628000000, 450],
          [642000000, 475],
          [657000000, 500],
          [675000000, 525],
          [693000000, 550]
        ]
      }
    }
  }
}
